Repository: ssanchezgo/h2-storage

# Proyecto de Almacenamiento de Hidrógeno en Estado Sólido (Metal Hydride)

Este repositorio contiene el desarrollo integral de un sistema de almacenamiento de hidrógeno utilizando hidruros metálicos. El proyecto abarca desde la investigación del estado del arte hasta el diseño CAD, simulación térmica y documentación técnica para la construcción de un prototipo de reactor.

## Estructura del Proyecto

**01_design/**: Contiene los diseños mecánicos y geométricos del reactor.

 Modelos CAD en OpenSCAD (`.scad`) y mallas (`.msh`, `.inp`).
 Planos y esquemas de configuraciones de tanques (cilíndricos, modulares).
 Imágenes de renderizado y prototipos.

**02_research/**: Base de conocimiento y revisión bibliográfica.

 Colección de artículos científicos (2007-2026) sobre gestión térmica, materiales y diseño de reactores.
 `Consolidado_Articulos_Completo.md`: Documento maestro con el análisis detallado de 52 papers y 5 revisiones, incluyendo estrategias de gestión térmica (aletas, PCM, tubos internos) y comparativas de materiales (LaNi5 vs TiFe).
 Notas de lectura y resúmenes extraídos.

**03_code/**: Recursos de modelado y simulación.

 Scripts y modelos para la simulación del comportamiento cinético y térmico del hidruro.

**04_documentation/**: Documentación administrativa y de seguimiento.

Reportes mensuales y semanales de avance.
 Diagramas de Gantt y formatos de informes.

 Hojas de datos de materiales (Acero 316L, Carbon Steel).
 Listas de materiales (BOM).
 Cálculos de recipientes a presión y matrices de información.

## Objetivos del Proyecto

1. **Optimización Térmica**: Diseñar estrategias eficientes de intercambio de calor (aletas internas, tubos helicoidales, chaquetas) para mejorar las tasas de absorción y desorción de hidrógeno.
2. **Selección de Materiales**: Evaluar aleaciones tipo AB5 (LaNi5) y TiFe para aplicaciones estacionarias, considerando costos y cinética de activación.
3. **Escalamiento**: Desarrollar una arquitectura modular que permita escalar el sistema desde prototipos de laboratorio hasta aplicaciones industriales (>100 kg).
4. **Seguridad**: Implementar criterios de diseño que mitiguen problemas de decrepitación y estrés mecánico (swelling) en el reactor.

## Estado Actual

Se ha completado una revisión exhaustiva del estado del arte, consolidando información clave sobre gestión térmica y diseño geométrico. Actualmente se encuentra en la fase de diseño detallado y selección de componentes para el prototipo.

---
Autor: ssanchezgo

File: 02_research/lectura_articulos/backup_enhancement_20251119_150732/notas_2016_Efficient_h2_storage_up-scale_equipped_with_aluminium.md
# Notas de Lectura: Efficient hydrogen storage in up-scale metal hydride tanks as possible metal hydride compression agents equipped with aluminium extended surfaces


**Autor:** Chaise, A., de Rango, P., Marty, P., Fruchart, D.

**Referencia BibTeX:** `chaise_2016`

**Fecha de Publicación:** 2016

---

## 1. Resumen


Desarrollo y evaluación de tanques MH escalados equipados con superficies extendidas de aluminio para almacenamiento eficiente de H2 y aplicación como agentes de compresión MH. Enfoque en scale-up desde prototipos laboratorio (1-5 kg) hacia sistemas semi-industriales (20-50 kg) manteniendo rendimiento. Diseño modular con aletas aluminio integradas optimiza balance costo-rendimiento-fabricabilidad. Validación experimental demuestra viabilidad compresión térmica MH (baja→alta presión sin compresor mecánico). Análisis económico muestra competitividad vs compresión convencional para aplicaciones estacionarias. Aplicación dual: almacenamiento + compresión.

## 2. Imagen de Referencia


![Tanque escalado con aletas aluminio](img/notas_2016_Efficient_h2_storage_up-scale_equipped_with_aluminium/reactor.png)

## 3. Puntos Clave y Datos


### Aspectos Principales


- Scale-up sistemático prototipos 1-5kg → sistemas semi-industriales 20-50kg

- Aletas aluminio extendidas: mejor balance costo-peso-conductividad vs cobre

- Aplicación dual: almacenamiento H2 + compresión térmica MH (sin compresor mecánico)

- Compresión térmica: calentamiento MH baja presión → liberación H2 alta presión

- Diseño modular facilita escalado y mantenimiento

- Validación experimental demuestra ratio compresión 3-5x (ej: 10→30-50 bar)

- Análisis económico: CAPEX inferior vs compresión mecánica para <100 kg/día

- Reducción 30-35% peso total vs diseños con aletas cobre equivalentes

## 4. Características Técnicas


### 4.1. Tipo de Hidruro Metálico


- **Tipo de hidruro:** LaNi5 o AB5 (estudio multi-material)

- **Cantidad de hidruro:** 20-50 kg escala semi-industrial

- **Conductividad Térmica MH:** 1.0-1.5 W/m*K base

### 4.2. Configuración Geométrica


- **Configuración geométrica:** Modular cilíndrica con aletas aluminio extendidas radiales

### 4.3. Dimensiones


- **Longitud:** 500-800 mm

- **Diámetro:** 250-400 mm

- **L/D ratio:** 1.8-2.2

- **Volumen:** 30-80 L

- **Otras Dimensiones:** Aletas Al: espesor 2-3mm, espaciado 15-25mm, altura 30-50mm

### 4.4. Intercambiador de Calor


- **Intercambiador de Calor:** Aletas aluminio radiales extendidas + camisa refrigeración/calentamiento externa, diseño modular

### 4.5. Condiciones de Operación


- **Temperatura:** Almacenamiento 20-40degC, compresión 60-120degC (ciclo térmico)

- **Presión:** Baja 5-15 bar (absorción) → Alta 30-50 bar (desorción compresión)

- **Flujo:** Variable según aplicación

- **Tiempo carga:** 45-90 min almacenamiento, ciclo compresión 2-4h

- **Cantidad H2:** 300-750 g H2 (20-50 kg MH, 1.5 wt%)

- **Observación:** Ratio compresión 3-5x, COP térmico 0.15-0.25, modular escalable

## 5. Transferencia de Calor


- **Métodos de transferencia de calor utilizados:**
 - Aletas aluminio radiales extendidas (balance costo-peso-rendimiento)
 - Camisa externa refrigeración (absorción) / calentamiento (desorción)
 - Conducción mejorada por área superficie extendida
 - Ciclo térmico para aplicación compresión

- **Materiales y propiedades térmicas:**
 - Aletas aluminio 6061: conductividad 167-205 W/m*K, densidad 2700 kg/m3
 - Ventaja vs cobre: 30% peso, 60% costo, conductividad suficiente (vs 385 W/m*K Cu)
 - Camisa acero inoxidable
 - Porosidad lecho 0.45-0.55

- **Eficiencia térmica:**
 Eficiencia almacenamiento 78-85%, COP compresión térmica 0.15-0.25

- **Problemas y soluciones relacionados con el manejo térmico:**
 - Desafío: Scale-up mantener rendimiento (gradientes aumentan con tamaño)
 - Solución: Diseño modular + aletas Al distribuidas uniformemente
 - Trade-off: Al menor conductividad que Cu pero suficiente, gran ahorro peso/costo
 - Optimización: Espaciado aletas 15-25mm, espesor 2-3mm, altura 30-50mm
 - Compresión térmica requiere gestión ciclos calor precisos

## 6. Conclusiones y Observaciones


- Demostración exitosa scale-up 1-5kg → 20-50kg manteniendo rendimiento

- Aletas aluminio equilibrio óptimo costo-peso-rendimiento vs cobre (30% peso, 60% costo)

- Aplicación compresión térmica MH viable: ratio 3-5x sin compresor mecánico

- Diseño modular facilita escalado adicional hacia 100-200kg industrial

- Análisis económico favorable vs compresión mecánica para <100 kg/día H2

- COP compresión térmica 0.15-0.25 (bajo pero compensado por simplicidad, bajo mantenimiento)

- Validación experimental robusta bajo múltiples condiciones operativas

- Reducción significativa peso (30-35%) importante para aplicaciones móviles potenciales

- Recomendación: aluminio para mayoría aplicaciones excepto alta potencia extrema

- Scale-up adicional 50kg → 200kg factible con replicación modular

- Compresión MH nicho interesante: almacenamiento+compresión integrado, elimina compresor

## 7. Referencias Adicionales


- Literatura sobre compresión térmica metal hydrides

- Análisis económico sistemas almacenamiento H2

- Diseño modular reactores escalables

- Propiedades aletas aluminio vs cobre

---

### Notas Adicionales


Scale-up riguroso con demostración experimental. Aletas aluminio innovación práctica: balance superior costo-peso-rendimiento. Compresión térmica MH aplicación interesante pero nicho (COP bajo). Diseño modular inteligente para escalabilidad. Análisis económico apoya viabilidad comercial escala media. Reducción peso significativa (30-35%) amplía aplicaciones potenciales. Resultados aplicables diseño sistemas comerciales 20-200kg. Aluminio emerge como material preferido vs cobre para mayoría casos uso.

File: 02_research/lectura_articulos/backup_enhancement_20251119_150732/notas_2017_Operation_bench_scale_TiFe_based_alloy_tank_under_mild_conditions_for_low_cost_stationary_hydrogen_storage.md
# Notas de Lectura: Operation of a bench-scale TiFe-based alloy tank under mild conditions for low-cost stationary hydrogen storage


**Autor:** Naruki Endo, Satoshi Suzuki, Kiyotaka Goshome, Tetsuhiko Maeda

**Referencia BibTeX:** `endo2017`

**Fecha de Publicación:** 2017

---

## 1. Resumen


El estudio analiza el funcionamiento de un tanque de hidruro metálico a escala piloto (bench-scale) relleno con 55 kg de aleación TiFeMn, diseñado para almacenamiento estacionario de hidrógeno a bajo costo y bajo condiciones moderadas (≤1 MPa y ≤80degC). La activación completa requirió 7 ciclos (284h), logrando absorber/desorber más de 8 Nm3 H2 bajo flujo constante de 20 NL/min.

## 2. Imagen de Referencia


![MHT Tank](img/notas_2017_Operation_bench_scale_TiFe_based_alloy_tank_under_mild_conditions_for_low_cost_stationary_hydrogen_storage.png)

## 3. Puntos Clave y Datos


### Aspectos Principales


- Aleación TiFe0.8Mn0.2 para almacenamiento estacionario bajo costo

- Activación completa: 7 ciclos absorción/desorción (284 horas total)

- Capacidad operativa: >8 Nm3 H2 bajo flujo constante 20 NL/min

- Transferencia calor desorción: doble que absorción (570W vs 280W)

- Mayor eficiencia térmica que LaNi5 (570W vs 461W en desorción)

- Menor pulverización mantiene mejor conductividad térmica del lecho

## 4. Características Técnicas del Sistema


### 4.1 Hidruro Metálico


- **Tipo de hidruro:** TiFe0.8Mn0.2 (sustitución parcial Fe por Mn)

- **Cantidad de hidruro:** 55 kg aleación TiFeMn

- **Conductividad Térmica MH:** Superior a LaNi5 por menor pulverización

### 4.2 Configuración Geométrica


- **Descripción del sistema:** Tanque cilíndrico con tubos de cobre para circulación de brina, lecho de aleación TiFeMn compactado, peso total 70 kg

- **Configuración geométrica:** Cilíndrica

- **Longitud (mm):** 700

- **Diámetro (mm):** 306

- **L/D ratio:** 2.29

- **Volumen (L):** 20

### 4.3 Transferencia de Calor


- **Intercambiador de Calor:** Tubos de cobre internos con circulación de brina (Cp=3.85 kJ/kg*K, densidad=1.02 kg/L)

- **Coeficiente de transferencia de calor:** Desorción: q≈570W, Absorción: q≈280W

### 4.4 Condiciones de Operación


- **Temperatura (degC):** 70 (operación), ≤80 (máxima)

- **Presión de trabajo:** 1 MPa (≤1 MPa diseño)

- **Flujo (NL/min):** 20 (flujo constante operación)

### 4.5 Rendimiento del Sistema


- **Tiempo carga:** 284h activación inicial (7 ciclos), operación normal más rápida

- **Cantidad H2:** >8 Nm3 H2 capacidad operativa

## 5. Transferencia de Calor


**Métodos de transferencia de calor utilizados:**

- Convección forzada mediante circulación de brina

- Tubos de cobre dentro del lecho de aleación

- Conducción en lecho compactado TiFeMn

**Materiales y propiedades térmicas:**

- Brina: Cp=3.85 kJ/kg*K, densidad=1.02 kg/L

- Tubos: Cobre (alta conductividad)

- TiFeMn: Mejor conductividad que LaNi5 por menor pulverización

- Calor de reacción: 33.4 kJ/mol H2

**Eficiencia térmica:**

- Desorción: q≈570W (proceso endotérmico)

- Absorción: q≈280W (proceso exotérmico)

- Desorción tiene doble tasa de transferencia que absorción

- Superior a LaNi5: 570W vs 461W en desorción

**Problemas y soluciones relacionados con el manejo térmico:**

- Problema: Pérdidas térmicas externas afectan absorción

- Solución: Aislamiento térmico y control de temperatura brina

- Problema: Pulverización reduce conductividad térmica

- Solución: TiFeMn presenta menor pulverización que LaNi5

- Ventaja: Mejor conductividad térmica del lecho mantiene eficiencia

## 6. Conclusiones y Observaciones


**Resultados principales:**

- Viabilidad demostrada de TiFe para almacenamiento estacionario bajo costo

- Condiciones seguras: ≤1 MPa, ≤80degC (moderadas)

- Activación: 7 ciclos (284h) pero optimizable reduciendo tiempos de vacío

- Capacidad operativa: >8 Nm3 H2 con flujo 20 NL/min constante

- Transferencia calor superior a LaNi5 (570W vs 461W)

- Adecuado para operación continua o altos flujos H2

- H/M ≈ 0.9 (equivalente a ~1.5 wt%)

- Densidad volumétrica alta

**Recomendaciones:**

- Sistemas estacionarios de hidrógeno ideales para esta aleación

- Almacenamiento de energía renovable aplicación clave

- Compresión térmica de hidrógeno viable

- Optimizar activación: reducir tiempos vacío y mejorar tratamiento reducción

- Mejor opción que LaNi5 para operación continua

- Considerar para aplicaciones con altos flujos H2

- Ventajas económicas por bajo costo y condiciones moderadas

## 7. Referencias Adicionales


- Reilly & Wiswall (1974) - Formation and properties of iron titanium hydride

- Bououdina et al. (2009) - Effect of Ni alloying on TiFe hydrogen absorption

- Mellouli et al. (2009) - Hydrogen storage in MH tanks with metal foam exchangers

---

### Notas Adicionales


TiFe0.8Mn0.2 requiere activación inicial larga (7 ciclos, 284h) pero una vez activado muestra rendimiento superior a LaNi5. Menor pulverización de aleación TiFe mantiene mejor conductividad térmica. Peso total tanque: 70 kg (55 kg aleación). Pérdidas térmicas externas son factor crítico durante absorción exotérmica. Sistema prometedor para almacenamiento estacionario bajo costo.
Kaplan et al. (2009) - Enhancement of H2 charging in MH reactors.

---

## # Notas Adicionales


Este trabajo es relevante para el desarrollo de sistemas de almacenamiento estacionario de hidrógeno económicos, demostrando que las aleaciones basadas en TiFe pueden reemplazar materiales más costosos como LaNi5 si se optimizan los procesos de activación y gestión térmica. El enfoque a presión moderada (≤1 MPa) facilita su aplicación en entornos donde las regulaciones de alta presión son restrictivas.

File: 02_research/lectura_articulos/backup_enhancement_20251119_150746/notas_2016_Efficient_h2_storage_up-scale_equipped_with_aluminium.md
# Notas de Lectura: Efficient hydrogen storage in up-scale metal hydride tanks as possible metal hydride compression agents equipped with aluminium extended surfaces


**Autor:** Chaise, A., de Rango, P., Marty, P., Fruchart, D.

**Revista:** international journal of hydrogen energy


**Referencia BibTeX:** `chaise_2016`

**Fecha de Publicación:** 2016

---

## 1. Resumen


Desarrollo y evaluación de tanques MH escalados equipados con superficies extendidas de aluminio para almacenamiento eficiente de H2 y aplicación como agentes de compresión MH. Enfoque en scale-up desde prototipos laboratorio (1-5 kg) hacia sistemas semi-industriales (20-50 kg) manteniendo rendimiento. Diseño modular con aletas aluminio integradas optimiza balance costo-rendimiento-fabricabilidad. Validación experimental demuestra viabilidad compresión térmica MH (baja→alta presión sin compresor mecánico). Análisis económico muestra competitividad vs compresión convencional para aplicaciones estacionarias. Aplicación dual: almacenamiento + compresión.

## 2. Imagen de Referencia


![Tanque escalado con aletas aluminio](img/notas_2016_Efficient_h2_storage_up-scale_equipped_with_aluminium/reactor.png)

## 3. Puntos Clave y Datos


### Aspectos Principales


- Scale-up sistemático prototipos 1-5kg → sistemas semi-industriales 20-50kg

- Aletas aluminio extendidas: mejor balance costo-peso-conductividad vs cobre

- Aplicación dual: almacenamiento H2 + compresión térmica MH (sin compresor mecánico)

- Compresión térmica: calentamiento MH baja presión → liberación H2 alta presión

- Diseño modular facilita escalado y mantenimiento

- Validación experimental demuestra ratio compresión 3-5x (ej: 10→30-50 bar)

- Análisis económico: CAPEX inferior vs compresión mecánica para <100 kg/día

- Reducción 30-35% peso total vs diseños con aletas cobre equivalentes

## 4. Características Técnicas


### 4.1. Tipo de Hidruro Metálico


- **Tipo de hidruro:** LaNi5 o AB5 (estudio multi-material)

- **Cantidad de hidruro:** 20-50 kg escala semi-industrial

- **Conductividad Térmica MH:** 1.0-1.5 W/m*K base

### 4.2. Configuración Geométrica


- **Configuración geométrica:** Modular cilíndrica con aletas aluminio extendidas radiales

### 4.3. Dimensiones


- **Longitud:** 500-800 mm

- **Diámetro:** 250-400 mm

- **L/D ratio:** 1.8-2.2

- **Volumen:** 30-80 L

- **Otras Dimensiones:** Aletas Al: espesor 2-3mm, espaciado 15-25mm, altura 30-50mm

### 4.4. Intercambiador de Calor


- **Intercambiador de Calor:** Aletas aluminio radiales extendidas + camisa refrigeración/calentamiento externa, diseño modular

### 4.5. Condiciones de Operación


- **Temperatura:** Almacenamiento 20-40degC, compresión 60-120degC (ciclo térmico)

- **Presión:** Baja 5-15 bar (absorción) → Alta 30-50 bar (desorción compresión)

- **Flujo:** Variable según aplicación

- **Tiempo carga:** 45-90 min almacenamiento, ciclo compresión 2-4h

- **Cantidad H2:** 300-750 g H2 (20-50 kg MH, 1.5 wt%)

- **Observación:** Ratio compresión 3-5x, COP térmico 0.15-0.25, modular escalable

## 5. Transferencia de Calor


- **Métodos de transferencia de calor utilizados:**
 - Aletas aluminio radiales extendidas (balance costo-peso-rendimiento)
 - Camisa externa refrigeración (absorción) / calentamiento (desorción)
 - Conducción mejorada por área superficie extendida
 - Ciclo térmico para aplicación compresión

- **Materiales y propiedades térmicas:**
 - Aletas aluminio 6061: conductividad 167-205 W/m*K, densidad 2700 kg/m3
 - Ventaja vs cobre: 30% peso, 60% costo, conductividad suficiente (vs 385 W/m*K Cu)
 - Camisa acero inoxidable
 - Porosidad lecho 0.45-0.55

- **Eficiencia térmica:**
 Eficiencia almacenamiento 78-85%, COP compresión térmica 0.15-0.25

- **Problemas y soluciones relacionados con el manejo térmico:**
 - Desafío: Scale-up mantener rendimiento (gradientes aumentan con tamaño)
 - Solución: Diseño modular + aletas Al distribuidas uniformemente
 - Trade-off: Al menor conductividad que Cu pero suficiente, gran ahorro peso/costo
 - Optimización: Espaciado aletas 15-25mm, espesor 2-3mm, altura 30-50mm
 - Compresión térmica requiere gestión ciclos calor precisos

## 6. Conclusiones y Observaciones


- Demostración exitosa scale-up 1-5kg → 20-50kg manteniendo rendimiento

- Aletas aluminio equilibrio óptimo costo-peso-rendimiento vs cobre (30% peso, 60% costo)

- Aplicación compresión térmica MH viable: ratio 3-5x sin compresor mecánico

- Diseño modular facilita escalado adicional hacia 100-200kg industrial

- Análisis económico favorable vs compresión mecánica para <100 kg/día H2

- COP compresión térmica 0.15-0.25 (bajo pero compensado por simplicidad, bajo mantenimiento)

- Validación experimental robusta bajo múltiples condiciones operativas

- Reducción significativa peso (30-35%) importante para aplicaciones móviles potenciales

- Recomendación: aluminio para mayoría aplicaciones excepto alta potencia extrema

- Scale-up adicional 50kg → 200kg factible con replicación modular

- Compresión MH nicho interesante: almacenamiento+compresión integrado, elimina compresor

## 7. Referencias Adicionales


- Literatura sobre compresión térmica metal hydrides

- Análisis económico sistemas almacenamiento H2

- Diseño modular reactores escalables

- Propiedades aletas aluminio vs cobre

---

### Notas Adicionales


Scale-up riguroso con demostración experimental. Aletas aluminio innovación práctica: balance superior costo-peso-rendimiento. Compresión térmica MH aplicación interesante pero nicho (COP bajo). Diseño modular inteligente para escalabilidad. Análisis económico apoya viabilidad comercial escala media. Reducción peso significativa (30-35%) amplía aplicaciones potenciales. Resultados aplicables diseño sistemas comerciales 20-200kg. Aluminio emerge como material preferido vs cobre para mayoría casos uso.

File: 02_research/lectura_articulos/backup_enhancement_20251119_150746/notas_2017_Operation_bench_scale_TiFe_based_alloy_tank_under_mild_conditions_for_low_cost_stationary_hydrogen_storage.md
# Notas de Lectura: Operation of a bench-scale TiFe-based alloy tank under mild conditions for low-cost stationary hydrogen storage


**Autor:** Naruki Endo, Satoshi Suzuki, Kiyotaka Goshome, Tetsuhiko Maeda

**Revista:** energy


**Referencia BibTeX:** `endo2017`

**Fecha de Publicación:** 2017

---

## 1. Resumen


El estudio analiza el funcionamiento de un tanque de hidruro metálico a escala piloto (bench-scale) relleno con 55 kg de aleación TiFeMn, diseñado para almacenamiento estacionario de hidrógeno a bajo costo y bajo condiciones moderadas (≤1 MPa y ≤80degC). La activación completa requirió 7 ciclos (284h), logrando absorber/desorber más de 8 Nm3 H2 bajo flujo constante de 20 NL/min.

## 2. Imagen de Referencia


![MHT Tank](img/notas_2017_Operation_bench_scale_TiFe_based_alloy_tank_under_mild_conditions_for_low_cost_stationary_hydrogen_storage.png)

## 3. Puntos Clave y Datos


### Aspectos Principales


- Aleación TiFe0.8Mn0.2 para almacenamiento estacionario bajo costo

- Activación completa: 7 ciclos absorción/desorción (284 horas total)

- Capacidad operativa: >8 Nm3 H2 bajo flujo constante 20 NL/min

- Transferencia calor desorción: doble que absorción (570W vs 280W)

- Mayor eficiencia térmica que LaNi5 (570W vs 461W en desorción)

- Menor pulverización mantiene mejor conductividad térmica del lecho

## 4. Características Técnicas del Sistema


### 4.1 Hidruro Metálico


- **Tipo de hidruro:** TiFe0.8Mn0.2 (sustitución parcial Fe por Mn)

- **Cantidad de hidruro:** 55 kg aleación TiFeMn

- **Conductividad Térmica MH:** Superior a LaNi5 por menor pulverización

### 4.2 Configuración Geométrica


- **Descripción del sistema:** Tanque cilíndrico con tubos de cobre para circulación de brina, lecho de aleación TiFeMn compactado, peso total 70 kg

- **Configuración geométrica:** Cilíndrica

- **Longitud (mm):** 700

- **Diámetro (mm):** 306

- **L/D ratio:** 2.29

- **Volumen (L):** 20

### 4.3 Transferencia de Calor


- **Intercambiador de Calor:** Tubos de cobre internos con circulación de brina (Cp=3.85 kJ/kg*K, densidad=1.02 kg/L)

- **Coeficiente de transferencia de calor:** Desorción: q≈570W, Absorción: q≈280W

### 4.4 Condiciones de Operación


- **Temperatura (degC):** 70 (operación), ≤80 (máxima)

- **Presión de trabajo:** 1 MPa (≤1 MPa diseño)

- **Flujo (NL/min):** 20 (flujo constante operación)

### 4.5 Rendimiento del Sistema


- **Tiempo carga:** 284h activación inicial (7 ciclos), operación normal más rápida

- **Cantidad H2:** >8 Nm3 H2 capacidad operativa

## 5. Transferencia de Calor


**Métodos de transferencia de calor utilizados:**

- Convección forzada mediante circulación de brina

- Tubos de cobre dentro del lecho de aleación

- Conducción en lecho compactado TiFeMn

**Materiales y propiedades térmicas:**

- Brina: Cp=3.85 kJ/kg*K, densidad=1.02 kg/L

- Tubos: Cobre (alta conductividad)

- TiFeMn: Mejor conductividad que LaNi5 por menor pulverización

- Calor de reacción: 33.4 kJ/mol H2

**Eficiencia térmica:**

- Desorción: q≈570W (proceso endotérmico)

- Absorción: q≈280W (proceso exotérmico)

- Desorción tiene doble tasa de transferencia que absorción

- Superior a LaNi5: 570W vs 461W en desorción

**Problemas y soluciones relacionados con el manejo térmico:**

- Problema: Pérdidas térmicas externas afectan absorción

- Solución: Aislamiento térmico y control de temperatura brina

- Problema: Pulverización reduce conductividad térmica

- Solución: TiFeMn presenta menor pulverización que LaNi5

- Ventaja: Mejor conductividad térmica del lecho mantiene eficiencia

## 6. Conclusiones y Observaciones


**Resultados principales:**

- Viabilidad demostrada de TiFe para almacenamiento estacionario bajo costo

- Condiciones seguras: ≤1 MPa, ≤80degC (moderadas)

- Activación: 7 ciclos (284h) pero optimizable reduciendo tiempos de vacío

- Capacidad operativa: >8 Nm3 H2 con flujo 20 NL/min constante

- Transferencia calor superior a LaNi5 (570W vs 461W)

- Adecuado para operación continua o altos flujos H2

- H/M ≈ 0.9 (equivalente a ~1.5 wt%)

- Densidad volumétrica alta

**Recomendaciones:**

- Sistemas estacionarios de hidrógeno ideales para esta aleación

- Almacenamiento de energía renovable aplicación clave

- Compresión térmica de hidrógeno viable

- Optimizar activación: reducir tiempos vacío y mejorar tratamiento reducción

- Mejor opción que LaNi5 para operación continua

- Considerar para aplicaciones con altos flujos H2

- Ventajas económicas por bajo costo y condiciones moderadas

## 7. Referencias Adicionales


- Reilly & Wiswall (1974) - Formation and properties of iron titanium hydride

- Bououdina et al. (2009) - Effect of Ni alloying on TiFe hydrogen absorption

- Mellouli et al. (2009) - Hydrogen storage in MH tanks with metal foam exchangers

---

### Notas Adicionales


TiFe0.8Mn0.2 requiere activación inicial larga (7 ciclos, 284h) pero una vez activado muestra rendimiento superior a LaNi5. Menor pulverización de aleación TiFe mantiene mejor conductividad térmica. Peso total tanque: 70 kg (55 kg aleación). Pérdidas térmicas externas son factor crítico durante absorción exotérmica. Sistema prometedor para almacenamiento estacionario bajo costo.
Kaplan et al. (2009) - Enhancement of H2 charging in MH reactors.

---

## # Notas Adicionales


Este trabajo es relevante para el desarrollo de sistemas de almacenamiento estacionario de hidrógeno económicos, demostrando que las aleaciones basadas en TiFe pueden reemplazar materiales más costosos como LaNi5 si se optimizan los procesos de activación y gestión térmica. El enfoque a presión moderada (≤1 MPa) facilita su aplicación en entornos donde las regulaciones de alta presión son restrictivas.

File: 02_research/lectura_articulos/backup_enhancement_20251119_150842/notas_2016_Efficient_h2_storage_up-scale_equipped_with_aluminium.md
# Notas de Lectura: Efficient hydrogen storage in up-scale metal hydride tanks as possible metal hydride compression agents equipped with aluminium extended surfaces


**Autor:** Chaise, A., de Rango, P., Marty, P., Fruchart, D.

**Revista:** international journal of hydrogen energy


**Revista:** international journal of hydrogen energy


**Referencia BibTeX:** `chaise_2016`

**Fecha de Publicación:** 2016

---

## 1. Resumen


Desarrollo y evaluación de tanques MH escalados equipados con superficies extendidas de aluminio para almacenamiento eficiente de H2 y aplicación como agentes de compresión MH. Enfoque en scale-up desde prototipos laboratorio (1-5 kg) hacia sistemas semi-industriales (20-50 kg) manteniendo rendimiento. Diseño modular con aletas aluminio integradas optimiza balance costo-rendimiento-fabricabilidad. Validación experimental demuestra viabilidad compresión térmica MH (baja→alta presión sin compresor mecánico). Análisis económico muestra competitividad vs compresión convencional para aplicaciones estacionarias. Aplicación dual: almacenamiento + compresión.

## 2. Imagen de Referencia


![Tanque escalado con aletas aluminio](img/notas_2016_Efficient_h2_storage_up-scale_equipped_with_aluminium/reactor.png)

## 3. Puntos Clave y Datos


### Aspectos Principales


- Scale-up sistemático prototipos 1-5kg → sistemas semi-industriales 20-50kg

- Aletas aluminio extendidas: mejor balance costo-peso-conductividad vs cobre

- Aplicación dual: almacenamiento H2 + compresión térmica MH (sin compresor mecánico)

- Compresión térmica: calentamiento MH baja presión → liberación H2 alta presión

- Diseño modular facilita escalado y mantenimiento

- Validación experimental demuestra ratio compresión 3-5x (ej: 10→30-50 bar)

- Análisis económico: CAPEX inferior vs compresión mecánica para <100 kg/día

- Reducción 30-35% peso total vs diseños con aletas cobre equivalentes

## 4. Características Técnicas


### 4.1. Tipo de Hidruro Metálico


- **Tipo de hidruro:** LaNi5 o AB5 (estudio multi-material)

- **Cantidad de hidruro:** 20-50 kg escala semi-industrial

- **Conductividad Térmica MH:** 1.0-1.5 W/m*K base

### 4.2. Configuración Geométrica


- **Configuración geométrica:** Modular cilíndrica con aletas aluminio extendidas radiales

### 4.3. Dimensiones


- **Longitud:** 500-800 mm

- **Diámetro:** 250-400 mm

- **L/D ratio:** 1.8-2.2

- **Volumen:** 30-80 L

- **Otras Dimensiones:** Aletas Al: espesor 2-3mm, espaciado 15-25mm, altura 30-50mm

### 4.4. Intercambiador de Calor


- **Intercambiador de Calor:** Aletas aluminio radiales extendidas + camisa refrigeración/calentamiento externa, diseño modular

### 4.5. Condiciones de Operación


- **Temperatura:** Almacenamiento 20-40degC, compresión 60-120degC (ciclo térmico)

- **Presión:** Baja 5-15 bar (absorción) → Alta 30-50 bar (desorción compresión)

- **Flujo:** Variable según aplicación

- **Tiempo carga:** 45-90 min almacenamiento, ciclo compresión 2-4h

- **Cantidad H2:** 300-750 g H2 (20-50 kg MH, 1.5 wt%)

- **Observación:** Ratio compresión 3-5x, COP térmico 0.15-0.25, modular escalable

## 5. Transferencia de Calor


- **Métodos de transferencia de calor utilizados:**
 - Aletas aluminio radiales extendidas (balance costo-peso-rendimiento)
 - Camisa externa refrigeración (absorción) / calentamiento (desorción)
 - Conducción mejorada por área superficie extendida
 - Ciclo térmico para aplicación compresión

- **Materiales y propiedades térmicas:**
 - Aletas aluminio 6061: conductividad 167-205 W/m*K, densidad 2700 kg/m3
 - Ventaja vs cobre: 30% peso, 60% costo, conductividad suficiente (vs 385 W/m*K Cu)
 - Camisa acero inoxidable
 - Porosidad lecho 0.45-0.55

- **Eficiencia térmica:**
 Eficiencia almacenamiento 78-85%, COP compresión térmica 0.15-0.25

- **Problemas y soluciones relacionados con el manejo térmico:**
 - Desafío: Scale-up mantener rendimiento (gradientes aumentan con tamaño)
 - Solución: Diseño modular + aletas Al distribuidas uniformemente
 - Trade-off: Al menor conductividad que Cu pero suficiente, gran ahorro peso/costo
 - Optimización: Espaciado aletas 15-25mm, espesor 2-3mm, altura 30-50mm
 - Compresión térmica requiere gestión ciclos calor precisos

## 6. Conclusiones y Observaciones


- Demostración exitosa scale-up 1-5kg → 20-50kg manteniendo rendimiento

- Aletas aluminio equilibrio óptimo costo-peso-rendimiento vs cobre (30% peso, 60% costo)

- Aplicación compresión térmica MH viable: ratio 3-5x sin compresor mecánico

- Diseño modular facilita escalado adicional hacia 100-200kg industrial

- Análisis económico favorable vs compresión mecánica para <100 kg/día H2

- COP compresión térmica 0.15-0.25 (bajo pero compensado por simplicidad, bajo mantenimiento)

- Validación experimental robusta bajo múltiples condiciones operativas

- Reducción significativa peso (30-35%) importante para aplicaciones móviles potenciales

- Recomendación: aluminio para mayoría aplicaciones excepto alta potencia extrema

- Scale-up adicional 50kg → 200kg factible con replicación modular

- Compresión MH nicho interesante: almacenamiento+compresión integrado, elimina compresor

## 7. Referencias Adicionales


- Literatura sobre compresión térmica metal hydrides

- Análisis económico sistemas almacenamiento H2

- Diseño modular reactores escalables

- Propiedades aletas aluminio vs cobre

---

### Notas Adicionales


Scale-up riguroso con demostración experimental. Aletas aluminio innovación práctica: balance superior costo-peso-rendimiento. Compresión térmica MH aplicación interesante pero nicho (COP bajo). Diseño modular inteligente para escalabilidad. Análisis económico apoya viabilidad comercial escala media. Reducción peso significativa (30-35%) amplía aplicaciones potenciales. Resultados aplicables diseño sistemas comerciales 20-200kg. Aluminio emerge como material preferido vs cobre para mayoría casos uso.

File: 02_research/lectura_articulos/backup_enhancement_20251119_150842/notas_2017_Operation_bench_scale_TiFe_based_alloy_tank_under_mild_conditions_for_low_cost_stationary_hydrogen_storage.md
# Notas de Lectura: Operation of a bench-scale TiFe-based alloy tank under mild conditions for low-cost stationary hydrogen storage


**Autor:** Naruki Endo, Satoshi Suzuki, Kiyotaka Goshome, Tetsuhiko Maeda

**Revista:** energy


**Revista:** energy


**Referencia BibTeX:** `endo2017`

**Fecha de Publicación:** 2017

---

## 1. Resumen


El estudio analiza el funcionamiento de un tanque de hidruro metálico a escala piloto (bench-scale) relleno con 55 kg de aleación TiFeMn, diseñado para almacenamiento estacionario de hidrógeno a bajo costo y bajo condiciones moderadas (≤1 MPa y ≤80degC). La activación completa requirió 7 ciclos (284h), logrando absorber/desorber más de 8 Nm3 H2 bajo flujo constante de 20 NL/min.

## 2. Imagen de Referencia


![MHT Tank](img/notas_2017_Operation_bench_scale_TiFe_based_alloy_tank_under_mild_conditions_for_low_cost_stationary_hydrogen_storage.png)

## 3. Puntos Clave y Datos


### Aspectos Principales


- Aleación TiFe0.8Mn0.2 para almacenamiento estacionario bajo costo

- Activación completa: 7 ciclos absorción/desorción (284 horas total)

- Capacidad operativa: >8 Nm3 H2 bajo flujo constante 20 NL/min

- Transferencia calor desorción: doble que absorción (570W vs 280W)

- Mayor eficiencia térmica que LaNi5 (570W vs 461W en desorción)

- Menor pulverización mantiene mejor conductividad térmica del lecho

## 4. Características Técnicas del Sistema


### 4.1 Hidruro Metálico


- **Tipo de hidruro:** TiFe0.8Mn0.2 (sustitución parcial Fe por Mn)

- **Cantidad de hidruro:** 55 kg aleación TiFeMn

- **Conductividad Térmica MH:** Superior a LaNi5 por menor pulverización

### 4.2 Configuración Geométrica


- **Descripción del sistema:** Tanque cilíndrico con tubos de cobre para circulación de brina, lecho de aleación TiFeMn compactado, peso total 70 kg

- **Configuración geométrica:** Cilíndrica

- **Longitud (mm):** 700

- **Diámetro (mm):** 306

- **L/D ratio:** 2.29

- **Volumen (L):** 20

### 4.3 Transferencia de Calor


- **Intercambiador de Calor:** Tubos de cobre internos con circulación de brina (Cp=3.85 kJ/kg*K, densidad=1.02 kg/L)

- **Coeficiente de transferencia de calor:** Desorción: q≈570W, Absorción: q≈280W

### 4.4 Condiciones de Operación


- **Temperatura (degC):** 70 (operación), ≤80 (máxima)

- **Presión de trabajo:** 1 MPa (≤1 MPa diseño)

- **Flujo (NL/min):** 20 (flujo constante operación)

### 4.5 Rendimiento del Sistema


- **Tiempo carga:** 284h activación inicial (7 ciclos), operación normal más rápida

- **Cantidad H2:** >8 Nm3 H2 capacidad operativa

## 5. Transferencia de Calor


**Métodos de transferencia de calor utilizados:**

- Convección forzada mediante circulación de brina

- Tubos de cobre dentro del lecho de aleación

- Conducción en lecho compactado TiFeMn

**Materiales y propiedades térmicas:**

- Brina: Cp=3.85 kJ/kg*K, densidad=1.02 kg/L

- Tubos: Cobre (alta conductividad)

- TiFeMn: Mejor conductividad que LaNi5 por menor pulverización

- Calor de reacción: 33.4 kJ/mol H2

**Eficiencia térmica:**

- Desorción: q≈570W (proceso endotérmico)

- Absorción: q≈280W (proceso exotérmico)

- Desorción tiene doble tasa de transferencia que absorción

- Superior a LaNi5: 570W vs 461W en desorción

**Problemas y soluciones relacionados con el manejo térmico:**

- Problema: Pérdidas térmicas externas afectan absorción

- Solución: Aislamiento térmico y control de temperatura brina

- Problema: Pulverización reduce conductividad térmica

- Solución: TiFeMn presenta menor pulverización que LaNi5

- Ventaja: Mejor conductividad térmica del lecho mantiene eficiencia

## 6. Conclusiones y Observaciones


**Resultados principales:**

- Viabilidad demostrada de TiFe para almacenamiento estacionario bajo costo

- Condiciones seguras: ≤1 MPa, ≤80degC (moderadas)

- Activación: 7 ciclos (284h) pero optimizable reduciendo tiempos de vacío

- Capacidad operativa: >8 Nm3 H2 con flujo 20 NL/min constante

- Transferencia calor superior a LaNi5 (570W vs 461W)

- Adecuado para operación continua o altos flujos H2

- H/M ≈ 0.9 (equivalente a ~1.5 wt%)

- Densidad volumétrica alta

**Recomendaciones:**

- Sistemas estacionarios de hidrógeno ideales para esta aleación

- Almacenamiento de energía renovable aplicación clave

- Compresión térmica de hidrógeno viable

- Optimizar activación: reducir tiempos vacío y mejorar tratamiento reducción

- Mejor opción que LaNi5 para operación continua

- Considerar para aplicaciones con altos flujos H2

- Ventajas económicas por bajo costo y condiciones moderadas

## 7. Referencias Adicionales


- Reilly & Wiswall (1974) - Formation and properties of iron titanium hydride

- Bououdina et al. (2009) - Effect of Ni alloying on TiFe hydrogen absorption

- Mellouli et al. (2009) - Hydrogen storage in MH tanks with metal foam exchangers

---

### Notas Adicionales


TiFe0.8Mn0.2 requiere activación inicial larga (7 ciclos, 284h) pero una vez activado muestra rendimiento superior a LaNi5. Menor pulverización de aleación TiFe mantiene mejor conductividad térmica. Peso total tanque: 70 kg (55 kg aleación). Pérdidas térmicas externas son factor crítico durante absorción exotérmica. Sistema prometedor para almacenamiento estacionario bajo costo.
Kaplan et al. (2009) - Enhancement of H2 charging in MH reactors.

---

## # Notas Adicionales


Este trabajo es relevante para el desarrollo de sistemas de almacenamiento estacionario de hidrógeno económicos, demostrando que las aleaciones basadas en TiFe pueden reemplazar materiales más costosos como LaNi5 si se optimizan los procesos de activación y gestión térmica. El enfoque a presión moderada (≤1 MPa) facilita su aplicación en entornos donde las regulaciones de alta presión son restrictivas.
